Repository: qq-shu/Ceramic-Coatings-NER

# Ceramic-Coatings-NER

## RUN<br>
python main1.py

## Dataset<br>
* data
    * CeramincsCoating.csv

## Supplementary<br>
If you need material word embeddings or material literature data, please leave a message.

File: data/CeramincsCoating.csv (part 1 of 99)
title,abstract,authors,date,publisher,keywords,doi,url
Oxidation protective ZrB2–SiC coatings with ferrocene addition on SiC coated graphite,"In order to further improve the oxidation protective ability of (ZrB2–SiC)/SiC coated graphite, ferrocene was introduced into the outer ZrB2–SiC coatings during pack cementation process. The ferrocene addition increased the porosity of the outer ZrB2–SiC coatings, which was favorable to thermal shock resistance of (ZrB2–SiC)/SiC coated specimens. The ZrB2–SiC coating with 3wt% ferrocene (ZS50-3f) has optimum oxidation protective ability. Its weight retention after 15 thermal shock cycles between 1500°C and room temperature was 96. 2%. The weight loss of ZS50-3f was only 0.2% after 19h oxidation at 1500°C.","Wang, Peng;Zhou, Changling;Zhang, Xinghong;Zhao, Guangdong;Xu, Baosheng;Cheng, Yehong;Zhou, Peng;Han, Wenbo",2016-02-01,Ceramics International,"C. Thermal Shock Resistance,ZrB2–SiC,Coating,Oxidation resistance,Ferrocene",10.1016/j.ceramint.2015.10.072,https://doi.org/10.1016/j.ceramint.2015.10.072
TiO2 optical coating layers for self-cleaning applications,"TiO2 films deposited by various coating techniques were investigated for self-cleaning applications. The optical coating layers of TiO2 films prepared from a sol–gel precursor were deposited on glass substrates using spin coating, dip coating and screen printing techniques. Effects of film deposition techniques on crystal structure, microstructure, thickness, photocatalytic activity, hydrophilicity and optical properties of the films were investigated using XRD, AFM, SEM, surface profilometer, UV–vis spectrophotometer and contact angle measurement. Dip coating the TiO2 optical film two and three times resulted in superhydrophilic surfaces. Increasing number of dipping times was found to increase the photocatalytic activity.","Euvananont, C.;Junin, C.;Inpor, K.;Limthongkul, P.;Thanachayanont, C.",2008-05-31,Ceramics International,"A. Sol–gel processes,Optical coating,Titanium dioxide",10.1016/j.ceramint.2007.09.043,https://doi.org/10.1016/j.ceramint.2007.09.043
Controllable preparation of alumina nanorods with improved solid electrolyte electrochemical performance,"Alumina powders have been widely used in lithium-ion batteries such as separator coating, electrode surface modification and electrolyte fillers. Rod-like alumina with its special aspect ratio is expected to open up a new application direction. In this work, alumina nanorods were prepared by a facile hydrothermal method. The aspect ratio and morphology of alumina nanorods were optimized by adjusting the hydrothermal temperature, hydrothermal synthesis time, volume ratio, directing agent, and sintering temperature. γ-Al2O3 nanorods with a diameter of 200–300 nm and a mean length of 5 μm and α-Al2O3 with a diameter of 100–200 nm and mean length of 5 μm were obtained by calcining the alumina precursor (AACH) at 800 °C and 1200 °C, respectively. The prepared alumina nanorods were added into polymer solid electrolyte, which promoted the dissociation of the lithium salt and stabilized the propylene polycarbonate (PPC) polymer, resulting in an improved potential window (4.5 V) and ionic conductivity (3.7 × 10−4 S/cm) of the PPC-based polymer solid electrolyte (SE). An NCM622/SE/Li solid-state battery showed enhanced electrochemical performance at ambient temperature with an initial discharge capacity of 188.5 mAh/g and a retention capacity of 158.1 mAh/g after 200 cycles at a current density of 0.5 C. These alumina nanorods have potential to be widely used in high-performance solid electrolytes.","Hu, Xin-yu;Liu, Quan-yao;Jing, Mao-xiang;Chen, Fei;Ju, Bo-wei;Tu, Fei-yue;Shen, Xiang-qian;Qin, Shi-biao",2020-07-31,Ceramics International,"Solid-state battery,Composite solid electrolyte,Alumina nanorods,Ionic conductivity,Li–ion transport,Hydrothermal synthesis",10.1016/j.ceramint.2020.03.178,https://doi.org/10.1016/j.ceramint.2020.03.178
The role of a MnO2 functional layer on the surface of Ni-rich cathode materials: Towards enhanced chemical stability on exposure to air,"The severe degradation of Ni-rich cathode materials on exposure to air is a crucial restriction for their large-scale application. To overcome this issue, a MnO2 functional layer has been introduced to the surface of LiNi0.8Co0.15Al0.05O2 oxide via a wet-chemical method. Compared with pristine sample, the modified LiNi0.8Co0.15Al0.05O2 shows an enhanced chemical stability because of its low sensitivity to moisture and CO2. The formation of absorbed Li2CO3/LiOH species and spontaneous reduction of Ni3+ to Ni2+ on the surface of MnO2-modified sample have been delayed remarkably, which is confirmed by characterizations of SEM, TEM, XPS and FTIR. Benefit from these merits, the modified LiNi0.8Co0.15Al0.05O2 displays a specific capacity of 183 mAh g−1 at 0.1 C after air-storage for 40 days, while the pristine sample drops from 195 to 144 mAh g−1 promptly. Meanwhile, the MnO2 layer inhibits the generation of HF and protects the active material against the erosion of electrolyte in the working cell. Therefore, the MnO2 modified LiNi0.8Co0.15Al0.05O2 after storage shows a capacity retention of 87.1% at 1 C after 100 cycles, which is more stable than that of stored pristine sample (70.3%).","Zhao, Junkai;Wang, Zhixing;Wang, Jiexi;Guo, Huajun;Li, Xinhai;Yan, Guochun;Gui, Weihua;Chen, Ning",2018-08-01,Ceramics International,"Lithium ion battery,Ni-rich cathode materials,LiNi0.8Co0.15Al0.05O2,Coating,Storage performance",10.1016/j.ceramint.2018.04.166,https://doi.org/10.1016/j.ceramint.2018.04.166
Sensitivity analysis and multi-objective optimization of double-ceramic-layers thermal barrier system,"The low residual stress and excellent thermal insulation performance are the two primary performance indicators to evaluate the Double-Ceramic-Layers Thermal Barrier Coating System (DCL-TBCs). Based on the theoretical and numerical models, the sensitivity analysis was utilized to quantify the effect of material properties of the top coating (TC) and geometric parameters on the objective functions discussed above in the present work, and the results show that the thickness ratio and the elastic modulus of TC dominate the influence on the residual stresses in YSZ and TC respectively, and the thermal conductivity of TC has a decisive effect on the overall thermal insulation performance in DCL TC/YSZ systems. Besides, a fast multi-objective optimization method combining back propagation neural network (BPNN) and non-dominated sorting genetic algorithm with constraints (Constrained NSGA-II) has been developed to find the optimal coating structure which can make the residual stresses in ceramic layers and the equivalent thermal conductivity of entire TBCs minimized for various DCL-TBC systems. And the feasible design parameters including the total thickness of two ceramic layers (TH) and the thickness ratio (TR) of YSZ to TH were obtained considering the limitation of YSZ operating temperature and the sintering temperature of the TC. Furthermore, the reference structural parameters were chosen from the optimal solutions by using a typical decision-making TOPSIS method. Finally, the results of sensitivity analysis can also be used to account for the difference in Pareto frontiers of the LZ/YSZ, LaPO4/YSZ and LZ7C3/YSZ DCL-TBC systems.","Chen, Q.;Hu, P.;Pu, J.;Wang, J.H.",2019-10-01,Ceramics International,"DCL-TBCs,Multi-objective optimization,Pareto frontier,Sensitivity analysis",10.1016/j.ceramint.2019.05.278,https://doi.org/10.1016/j.ceramint.2019.05.278
Thermo-physical and mechanical properties of Yb2O3 and Sc2O3 co-doped Gd2Zr2O7 ceramics,"Ceramic materials for the thermal barrier coating (TBC) application of Gd2Zr2O7 (GZO), (Gd0.94Yb0.06)2Zr2O7 (GYb0.06Z), (Gd0.925Sc0.075)2Zr2O7 (GSc0.075Z), (Gd0.865Sc0.075Yb0.06)2Zr2O7 (GSc0.075Yb0.06Z), and (Gd0.8Sc0.1Yb0.1)2Zr2O7 (GSc0.1Yb0.1Z) were successfully synthesized by chemical co-precipitation. The effects of the doping of Sc2O3 and Yb2O3 on the phases, thermo-physical and mechanical properties of the ceramics were investigated. The results show that both Yb2O3 and Sc2O3 doping promoted the phase transition of GZO from pyrochlore to fluorite. All the Sc2O3-doped samples exhibited enhanced fracture toughness, as compared to the undoped sample. Furthermore, the GSc0.075Yb0.06Z sample revealed a thermal conductivity of ~0.8 W/mK at 1200 °C, which was nearly 30% lower than that of the undoped sample. The associated mechanisms related to the effects of the doping on the thermophysical and mechanical properties are discussed.","Guo, Yiqian;He, Wenting;Guo, Hongbo",2020-08-01,Ceramics International,"Thermal barrier coatings,Gd2Zr2O7,Doping,Fracture toughness,Thermal conductivity",10.1016/j.ceramint.2020.04.209,https://doi.org/10.1016/j.ceramint.2020.04.209
Electrophoretic deposition of titania nanostructured coatings for photodegradation of methylene blue,"The suspensions of titania nanoparticles were prepared in different alcohols (methanol, ethanol, isopropanol and butanol) using polyethyleneimine (PEI) as dispersant. The results of sedimentation, conductivity, zeta potential, FTIR and thermal analysis showed that PEI macromolecules are protonated in the suspensions and then adsorbed on the particles enhancing their positive surface charge and so colloidal stability. Optimum concentration of PEI (PEI*) was lower in large molecular size alcohols due to its higher adsorption efficiency. PEI* was 0.75, 0.5, 0.5 and 0.25 g/l in methanolic, ethanolic, isopropanolic and butanolic suspensions, respectively. Electrophoretic deposition (EPD) was performed at 60 V in different alcoholic suspensions. EPD rate was the fastest in the suspensions with PEI* due to the highest mobility of particles. In contrast to the coatings deposited for 1 min from isopropanolic and butanolic suspensions, those deposited at same conditions from methanolic and ethanolic ones severely cracked during drying owing to their higher thickness and lower PEI contents (acting as the binder). The coatings deposited from methanolic and ethanolic suspensions with PEI* had finer and rougher microstructures. The sintered coating deposited at 60 V for 10 s from ethanolic suspension with PEI* had crack-free microstructure with the thickness of ≈ 130 μm. This coating degraded ≈ 24% of methylene blue from its aqueous solution (30 ml with the concentration of 5 mg/l) within 2 h under UV illumination. Photodegradation of MB on the surface of titania coating obeyed the first order kinetics law.","Farrokhi-Rad, Morteza;Mohammadalipour, Mehrdad;Shahrabi, Taghi",2018-06-15,Ceramics International,"Electrophoretic deposition (EPD),Titania nanoparticles,Polyethyleneimine (PEI),Alcohol,Methylene blue (MB),Photocatalyst",10.1016/j.ceramint.2018.03.106,https://doi.org/10.1016/j.ceramint.2018.03.106
Dense yttria-stabilized zirconia coatings fabricated by plasma spray-physical vapor deposition,"Plasma spray-physical vapor deposition (PS-PVD) is a novel technique which can offer new opportunities to obtain advanced microstructures. In this study, dense yttria-stabilized zirconia (YSZ) coatings were deposited using PS-PVD with proper parameters. The dependencies of the microstructure of the as-sprayed coatings on axial spray distance and radial position were discussed. Four typical coatings were selected for the current work. The corresponding microstructures, phase compositions and mechanical properties were studied in detail. These as-sprayed coatings had dense lamellar or lamellar/columnar hybrid microstructures, the lowest porosity was 0.44%. Both monoclinic and tetragonal zirconia were detected in the as-sprayed coatings. The distribution of yttrium was not homogeneous, especially in the coatings deposited at shorter spray distance. Furthermore, oxygen got lost partly during the spraying process with decreasing spray distance. The hardness (H) and Young's modulus (E) of the coatings changed simultaneously with the different microstructures. The maximum values of H and E were 16.6±0.6 and 234.3±10.1GPa respectively, which were found in the densest coatings. The dense PS-PVD ceramic coatings might be applicable in anti-corrosion fields (such as alkali corrosion, marine corrosion and hot corrosion).","Shao, Fang;Zhao, Huayu;Liu, Chenguang;Zhong, Xinghua;Zhuang, Yin;Ni, Jinxing;Tao, Shunyan",2017-02-01,Ceramics International,"B. Porosity,B. Microstructure,D. ZrO2,C. Mechanical properties",10.1016/j.ceramint.2016.11.014,https://doi.org/10.1016/j.ceramint.2016.11.014
Microstructure and oxidation protection of borosilicate glass coating prepared by pulse arc discharge deposition for C/C composites,"A borosilicate glass coating for SiC pre-coated carbon/carbon composites (SiC-C/C) was prepared by pulse arc discharge deposition (PADD). Its thickness, compactness and oxidation resistance increases with the rise of deposition voltage from 300 to 400V. The glass coating prepared at a deposition voltage of 400V can protect C/C composites from oxidation in air at 1823K for 156h with a weight loss of 2.13%. The failure mechanism of the borosilicate glass/SiC coatings was investigated.","Jian-Feng, Huang;Yong-Liang, Zhang;Kong-Jun, Zhu;Cui-Yan, Li;Li-Yun, Cao;Lei, Zhou;Hai-Bo, Ouyang;Bo-Ye, Zhang;Wei, Hao;Chun-Yan, Yao",2015-04-30,Ceramics International,"Ceramic matrix composites,Weight loss,Oxidation,Pulse arc discharge deposition",10.1016/j.ceramint.2014.12.012,https://doi.org/10.1016/j.ceramint.2014.12.012
Novel double-ceramic-layer (La0.8Eu0.2)2Zr2O7/YSZ thermal barrier coatings deposited by plasma spraying,"Pyrochlore-type (La0.8Eu0.2)2Zr2O7 feedstocks prepared by spray drying have been used to produce ceramic thermal barrier coatings. Double-ceramic-layer thermal barrier coatings with a first layer of 8wt% yttria-stabilized zirconia (YSZ) and a top layer of (La0.8Eu0.2)2Zr2O7 were deposited by plasma spraying. Plasma sprayed (La0.8Eu0.2)2Zr2O7 coatings are composed of a defect fluorite-type phase and a t-ZrO2 phase. However, after thermal shock tests at 1250°C for 32 cycles, (La0.8Eu0.2)2Zr2O7 coatings exhibit a pyrochlore-type structure. The thermal shock failure of double-ceramic-layer (La0.8Eu0.2)2Zr2O7/YSZ coatings mainly occurs at the interface between the (La0.8Eu0.2)2Zr2O7 and YSZ layers, and is not caused by thermal grown oxide layer from the bond coat.","Liu, Zhan-Guo;Zhang, Wei-Heng;Ouyang, Jia-Hu;Zhou, Yu",2014-08-31,Ceramics International,"Thermal barrier coatings,Plasma spraying,Microstructure,Thermal shock",10.1016/j.ceramint.2014.03.159,https://doi.org/10.1016/j.ceramint.2014.03.159
Synthesis of CsxWO3 nanoparticles and their NIR shielding properties,"A simple two-step route is developed to fabricate hexagonal CsxWO3 nanoparticles. The core of this route is the preparation of the precursor by drying the mixture of WO3 sol and CsCl, which leads to a higher Cs/W (0.32) ratio at low temperature in a short time. During reaction, oleic acid, used as a solvent, can be adsorbed on the surface of CsxWO3 nanoparticles, which results in small particle size (20 nm × 10 nm) and mild agglomeration. In addition, oleic acid also plays a role as a reducing agent in forming CsxWO3 nanoparticles without any further post-treatment. Furthermore, the film prepared from as-synthesized Cs0.32WO3 nanoparticles shows excellent NIR-shielding properties (approximately 99% of the near-infrared radiation is cut off over a wavelength range of 780–2600 nm and the visible-light transmittance at 465 nm is 78.9%) when covering on an ordinary sheet of glass. A model which simulates the real environment is applied to evaluate heat-shielding performance of the Cs0.32WO3 film while comparing with that of ordinary glass and commercial ITO glass (10 Ω □−1). Results revealed that the Cs0.32WO3 film showed superior performance than others.","Yao, Yongji;Zhang, Liangmiao;Chen, Zhang;Cao, Chuanxiang;Gao, Yanfeng;Luo, Hongjie",2018-08-15,Ceramics International,"Near-infrared radiation,Transparent coating,CsxWO3 nanoparticles,Solar filter",10.1016/j.ceramint.2018.04.158,https://doi.org/10.1016/j.ceramint.2018.04.158
Ablation resistance of ZrB2–SiC coating prepared by supersonic atmosphere plasma spraying for SiC-coated carbon/carbon composites,"To improve the ablation resistance of carbon/carbon (C/C) composites, ZrB2–SiC coating was prepared on the surface of SiC-coated C/C composites by supersonic atmosphere plasma spraying. Ablation resistance of the coating was investigated by oxyacetylene torch under different heat flux. Results show that the multilayer coating is dense and its thickness is about 60μm. The mass and linear ablation rates of the coated C/C composites are 0.4×10−3 g/s and 0.6μm/s after ablation for 60s under the heat flux of 2400kW/m2. However, the coating is failure after ablation for 60s under the heat flux of 4200kW/m2. The good ablation resistance of the coating under the heat flux of 2400kW/m2 is mainly attributed to the formation of a dense ZrO2–SiO2 scale, which could act as thermal barrier and reduce inward diffusion of oxygen.","Zhang, Yulei;Hu, Zhixiong;Li, Hejun;Ren, Jincui",2014-11-30,Ceramics International,"Carbon/carbon composites,Coating,Supersonic atmosphere plasma spraying,Ablation",10.1016/j.ceramint.2014.06.064,https://doi.org/10.1016/j.ceramint.2014.06.064
Porous alumina coatings on carbon-bonded foam filters by electrophoretic deposition,"Carbon-bonded foam-filters, such as alumina-carbon foams, are widely used for the filtration of metal melts. The aim of the experimental investigations reported in this paper was to examine the possibility of producing alumina coatings with a porous structure on such alumina-carbon foams by an electrophoretic deposition method. This method utilizes the simultaneous gas evolution by electrolysis to generate channel-like pores during the formation of ceramic layers by the electrophoretic deposition from aqueous suspensions. The foam samples to be coated were found to possess a sufficiently high electrical conductivity to function as deposition electrode. Using an aqueous suspension of a submicron alumina powder with an anionic polyelectrolyte as dispersant, coatings containing the desired pore channels were successfully produced on these foam samples. Voltages of 10 or 15 V proved suitable for the pore formation, as illustrated by tomographic 2D slices of the coated foams and by images that were taken by means of a digital microscope. First tests showed that the sintered coatings were able to resist the thermal shock to which they were exposed by immersing them into an aluminium melt.","Moritz, Kirsten;Dietze, Christin;Voigt, Claudia;Hubálková, Jana;Aneziris, Christos G.",2019-06-01,Ceramics International,"Electrophoretic deposition,Non-destructive evaluation,Al2O3",10.1016/j.ceramint.2019.02.141,https://doi.org/10.1016/j.ceramint.2019.02.141
Microstructure and wear behavior of graphene nanosheets-reinforced zirconia coating,"Zirconia/graphene nanosheets (ZrO2/GNs) composite coatings were prepared using a plasma spraying technique. Microscopic observations showed that the GNs additives (1wt%) were homogeneously distributed in the ZrO2 matrix and most of them were anchored at the splat interface. The results of wear test indicated that the ZrO2/GNs composite coating exhibited excellent wear resistance and low friction coefficient with the addition of GNs. The wear rate of ZrO2/GNs coating reduced to 1.17×10−6 mm3/Nm at 100N, which corresponded to a 50% decrease compared with the pure ZrO2 coating. Interestingly, a GNs-rich transfer layer was observed on the wear track of ZrO2/GNs coating by field-emission scanning electron microscope (FESEM), energy dispersive spectroscopy (EDS), transmission electron microscope (TEM) and micro-Raman spectroscopy. This layer protected the ZrO2/GNs composite coatings from severe wear by brittle microfracture, which significantly improved their tribological performance.","Li, Hongqing;Xie, Youtao;Li, Kai;Huang, Liping;Huang, Shansong;Zhao, Bizeng;Zheng, Xuebin",2014-09-30,Ceramics International,"Graphene nanosheets,Plasma spray,Wear behavior,Transfer layer",10.1016/j.ceramint.2014.04.136,https://doi.org/10.1016/j.ceramint.2014.04.136
Improvement in the cycling stability and rate capability of LiNi0.5Co0.2Mn0.3O2 cathode material via the use of a Ta2O5 coating,"The electrochemical properties of the layered structure LiNi0.5Co0.2Mn0.3O2 (NCM523) material decrease at an elevated cut-off voltage. The Ta2O5 coating method effectively enhances the surface stability of NCM523. The present study used Ta2O5 as a hydrofluoric acid (HF) barrier material to effectively resist HF attacks on NCM523. The electrochemical properties of Ta2O5-coated NCM523 were enhanced at a normal cut-off voltage of 4.3 V and an elevated cut-off voltage of 4.5 V. With the optimal amount of Ta2O5 coating (1.0 wt%), the capacity retention increased from 91.36% to 97.6% at 3–4.3 V after 210 cycles and from 88% to 92.45% after 210 cycles at 3–4.5 V. The Ta2O5 (1.0 wt%)-coated sample also exhibited a higher rate capability and maintained discharge capacities of 107 mAh g-1 and 125 mAh g-1 over the voltage ranges of 3–4.3 V and 3–4.5 V, respectively, at a current of 5C. The improvement in the electrochemical cycling performance is attributed to the effects of the Ta2O5 coating layer, which mitigates the Mn and Ni dissolution and side reactions caused by HF. The coating layer prevents the active material and the electrolyte from being in direct contact and promotes Li+ transmission. These effects produced a better cycling performance for Ta2O5-coated than the pristine NCM523.","He, Yulin;Li, Ying;Xu, Chaoxiang;Zhu, Mingyuan;Li, Wenxian",2020-07-31,Ceramics International,"Ta2O5 coating,Cycling stability,Rate capability improvement,LiNi0.5Co0.2Mn0.3O2",10.1016/j.ceramint.2020.03.020,https://doi.org/10.1016/j.ceramint.2020.03.020
"Influence of Bi3+ as a sensitizer and SiO2 shell coating as a protecting layer towards the enhancement of red emission in LnVO4: Bi3+, Eu3+ @ SiO2 (Ln=Gd, Y and Gd/Y) powder phosphors for optical display devices","Enhanced red luminescence in LnVO4: Bi3+, Eu3+ @ SiO2 phosphors has been improved mainly in three stages by investigating the effects of: (i) host composition (Gd, Y and Gd/Y), (ii) co-doping Bi3+ as a sensitizer and finally (iii) SiO2 shell coating. XRD data revealed that the produced phosphors possess crystalline, pure phase with tetragonal structure. Silica coating on phosphor particles have been characterized by SEM/EDAX, TEM, PL and with the presence Si–O–Si, Si–O vibrational modes from the FT-IR spectra. Absorption band edges due to VO4 3−, shifted to higher wavelength with Bi-concentration, owing to the presence of Bi–O bond in addition to V–O. The emission intensities of 5D0→7F2 transition are stronger than 5D0→7F1; indicating the lower inversion symmetry near Eu3+, ions. Red emission intensity due to the efficient energy transfer from VO4 3− to Eu3+ via Bi3+ ions in Y0.949VO4: Bi3+ 0.001, Eu3+ 0.05 phosphor was improved significantly, i.e. 1.6 times compared to Y0.95VO4: Eu3+ 0.05. This was further enhanced 2.25 times by SiO2 shell coating. Thus, Y0.949VO4: Bi3+ 0.001, Eu3+ 0.05 @ SiO2 are suggested to be a promising red phosphor for application in display devices or lighting.","Rambabu, U.;Munirathnam, N.R.;Chatterjee, S.;Sudhakar Reddy, B.;Han, Sang-Do",2013-07-31,Ceramics International,"A. Powder: Chemical preparation,C. Color,C. Optical properties",10.1016/j.ceramint.2012.11.070,https://doi.org/10.1016/j.ceramint.2012.11.070
The tribological and electrochemical behavior of HVOF-sprayed Cr3C2–NiCr ceramic coating on carbon steel,"High Velocity Oxygen Fuel (HVOF) is an excellent approach to prepare a good, wear-resistant lamella of Chromium Carbide-Nickel Chrome (Cr3C2–NiCr) on carbon steel for high temperature application. This research investigates the effect of a thin, deposited layer of Cr3C2-NiCr on carbon steel in terms of wear and corrosion properties. The microstructure of the HVOF-sprayed Cr3C2–NiCr coating was characterized at each step by scanning electron microscopy. Wear testing was performed with a pin-on-disk tester. Wear weight loss was examined by applying different loads over a 9048.96m sliding distance. Experimental results show that the wear resistance of the coated sample reduced the risk of seizure compared to the uncoated sample. An electrochemical test was also performed and the behavior of the substrate in the coated sample was investigated in 3.5% NaCl for 27 days. Electrochemical Impedance Spectroscopy (EIS) showed that the HVOF coating has high corrosion resistance and protects the substrate from NaCl electrolyte penetration. So deposition this layer of ceramic composite is protected oil piping from synergistic attack of seawater during the transport of crude oil to the refinery.","Akhtari Zavareh, Mitra;Sarhan, Ahmed Aly Diaa Mohammed;Razak, Bushroa BintiAbd;Basirun, Wan Jeffrey",2015-05-31,Ceramics International,"High velocity oxygen fuel,Cr3C2–20NiCr coating,Tribological properties,Electrochemical techniques",10.1016/j.ceramint.2014.12.102,https://doi.org/10.1016/j.ceramint.2014.12.102
Effects of upgrading temperature on electromagnetic shielding properties of three-dimensional graphene/SiBCN/SiC ceramic composites,"SiC coating is introduced using MTS-H2-Ar system via chemical vapor deposition technology. SER and SET of the composites increased from 7.5 dB to 18.9 dB–9.1 dB and 20.8 dB, respectively, due to the deposition of SiC coating. The influence of oxidation temperature on microstructure and electromagnetic interference shielding performance has been systematically investigated. The morphology of GF/SiBCN/SiC composite remained unchanged after oxidation at 900 °C. However, condensed particles which distributed around cauliflower-like structure disappeared and were replaced by some small particles with increasing temperature. The GF/SiBCN/SiC ceramic composites exhibited mass loss after oxidation at 900 °C initially and saw a slight mass gain afterwards. Graphene layers kept their integral structure and SET retention rate of 97% and 93% have been recorded after oxidation at 900 °C and 1100 °C for 10 h, respectively.","Wang, Chenhao;Liu, Yongsheng;Zhao, Mingxi;Ye, Fang;Cheng, Laifei",2019-12-01,Ceramics International,"Three-dimensional graphene foam,Silicon carbide (SiC) coating,Oxidation temperature,Electromagnetic interference shielding,SiBCN",10.1016/j.ceramint.2019.07.110,https://doi.org/10.1016/j.ceramint.2019.07.110
Effect of TaC and NbC addition on the microstructure and hardness in graded cemented carbides: Simulations and experiments,"By using the gradient sintering process, a tough surface zone in the cemented carbides is usually created to prevent crack propagation from the hard-coating. The microstructure and hardness distribution in the gradient zone are crucial to crack propagation resistance. In the present work, the influence of TaC and NbC contents on the microstructure and hardness distribution in WC–Ti(C,N)–Co-based graded cemented carbides was chosen as the target and systematically studied via a hybrid approach of the simulations and key experiments. Under the guide of the thermodynamic calculation, the cemented carbides with different TaC and NbC addition have been designed and sintered at 1450°C for 2h in an N free atmosphere. The microstructure and concentration distributions were investigated using scanning electron microscopy (SEM) and electron probe microanalysis (EPMA). Based on the thermodynamic and diffusion databases, the gradient zone formation of the cemented carbides was simulated by DICTRA software. The simulation can reasonably reproduce most of the experimental concentration profiles. Microindentation was used to measure hardness as a function of depth below the surface. On the basis of the simulations and experiments, key microstructural parameters in the hardness model were obtained to predict the hardness distribution in the gradient layer. The relationship among the composition, concentration and hardness distribution can be developed via the present approach.","Zhang, Weibin;Du, Yong;Peng, Yingbiao",2016-01-31,Ceramics International,"A. Sintering,C. Hardness,D. Carbides,E. Cutting tools",10.1016/j.ceramint.2015.08.127,https://doi.org/10.1016/j.ceramint.2015.08.127
Effect of film thickness and annealing temperature on the structural and optical properties of ZnO thin films deposited on sapphire (0001) substrates by sol–gel,"ZnO thin films were prepared on sapphire (0001) substrates by the dip-coating sol–gel technique. Then, ZnO thin films with thicknesses of 50nm, 150nm, 250nm, and 350nm were annealed at 800°C and with thickness of 250nm were annealed at 600°C, 700°C, 800°C, and 900°C, respectively. The effect of film thickness and annealing temperature on the structure and optical properties of sol–gel ZnO thin films on sapphire substrates were investigated by XRD, SEM, RT-PL. All the sol–gel ZnO thin films show polycrystalline hexagonal wurtzite structure and a high preferential c-axis orientation. The XRD and SEM results show that the better structural quality, high c-axis preferred orientation, uniform, compact sol–gel ZnO thin films 250nm thick were obtained when annealed at 700°C in air. Room-temperature PL spectrum of sol–gel ZnO thin films can be divided into the UV emission and the visible broad band emission. The UV emission can be attributed to the near band edge emission (NBE) and the visible broadband emission can be ascribed to the deep level emissions (DLE). The visible emission is suppressed with the annealing temperature of 600–700°C. By analyzing our experimental results, we concluded that the deep-level emission corresponds to oxygen vacancies (V O ). The biggest ratio of the PL intensity of UV emission to that of visible emission (I NBE/I DLE) is observed from sol–gel ZnO thin films 250nm thick annealed at 700°C. Therefore, we suggest that film thickness of 250nm and annealing temperature of 700°C are the most suitable conditions for obtaining high quality, high c-axis preferred orientation, uniform, compact sol–gel ZnO thin films with good luminescence performance.","Cui, Lin;Wang, Gui-Gen;Zhang, Hua-Yu;Sun, Rui;Kuang, Xu-Ping;Han, Jie-Cai",2013-04-30,Ceramics International,"ZnO,Sol–gel,Annealing,X-ray diffraction",10.1016/j.ceramint.2012.10.014,https://doi.org/10.1016/j.ceramint.2012.10.014
Molten salt attack on multilayer and functionally-graded YSZ coatings,"Thermal barrier coatings have been extensively studied in the last years in order to increase the operational temperature of the current gas turbines as well as to improve the coating lifetime. Many coating characteristics must be met to achieve these requirements (low thermal conductivity, high thermal fatigue resistance…); therefore, complex systems have been engineered for these purposes. One of the possibilities to optimise the different properties deals with the design of multilayer or functionally-graded coatings where various types of microstructures with different characteristics are combined. One of the most important cause of gas turbines degradation relates to the attack of different type of particles which are suspended in the atmosphere (sand, fly ash…). These solid particles are molten at the operational temperatures and then, the molten salts chemically react with the coating. For this reason, the present research was focused on this type of attack. In the present work, the molten salt attack of various YSZ coatings with multilayer and functionally-graded design was addressed. Two different type of microstructures were specifically combined for this design: the APS coating microstructure obtained from conventional (microstructured) powder and a bimodal structure with nanozones obtained from nanostructured feedstock. Besides, different salts were used to simulate different attack environments (desert sand and volcanic fly ash). Findings show that nanozones act as barrier against the penetration of molten salts toward deeper layer. However, a layer formed by nanozones can detach when the salt attack is too aggressive. Hence, functionally-graded coatings, where two types of microstructures are combined through the whole coating, become ideal to diminish the molten salt attack.","Carpio, Pablo;Salvador, M. Dolores;Borrell, Amparo;Navarro, Lucia;Sánchez, Enrique",2018-08-01,Ceramics International,"A. Thermal spray deposition,C. Chemical properties,D. ZrO2,E. Thermal applications",10.1016/j.ceramint.2018.04.062,https://doi.org/10.1016/j.ceramint.2018.04.062
Performance of a ceramic frit anti-oxidation coating on a MgO–C refractory brick,"In steel production, ladles must be preheated to minimize the heat loss of the steel melt, prevent thermal shock of refractory bricks (MgO–C), and to maximize the lining life of ladle. Partial oxidation of MgO–C bricks begins in the graphite bond during the preheating. Oxidation of graphite bond also causes a decrease in performance of the bricks because of an increase in the brick porosity. In this article, coating on a MgO–C brick surface by a ceramic film to protect against carbon oxidation was studied. Coated and un-coated bricks were heated at 1200°C, cooled to room temperature, then the brick properties investigated. The oxidization resistance properties of brick with coating were much better than those without coating, which should lead to longer refractory service life.","Aslanoğlu, Z.",2011-12-31,Ceramics International,"Anti oxidation coating,Ceramic film,MgO–C brick,Oxidation",10.1016/j.ceramint.2011.05.147,https://doi.org/10.1016/j.ceramint.2011.05.147
"Water-repellency, ultraviolet protection and infrared emissivity properties of AZO film on polyester fabric","Aluminum doped zinc oxide (AZO) film was deposited onto a polyester fabric by magnetron sputtering. The coated fabric samples were then systematically investigated by X-ray diffraction, X-ray photoelectron spectroscopy, field emission scanning electron microscopy and Fourier transform infrared spectroscopy. The thickness of the AZO film on fabric samples was also evaluated, as well as the water repellency, ultraviolet protection factor (UPF) and infrared emissivity. The results showed that the AZO coated fabric presented higher water repellency with a contact angle (CA) of 146° and substantial reduction of ultraviolet transmittance with a UPF value of 362. The infrared emissivity of the AZO coated polyester fabric was reduced to 0.916 in comparison to the untreated fabric of 0.979, when the thickness of the AZO coating was 450nm.","Jiang, Shouxiang;Xu, Jiangtao;Miao, Dagang;Peng, Linghui;Shang, Songmin;Zhu, Ping",2017-02-01,Ceramics International,"AZO,Sputter coating,Polyester,CA,UPF,IR emissivity",10.1016/j.ceramint.2016.11.032,https://doi.org/10.1016/j.ceramint.2016.11.032
"Influence of original powders on the microstructure and properties of thermal barrier coatings deposited by supersonic atmospheric plasma spraying, Part I: Microstructure","In this work, two types of yttria-stabilised zirconia (YSZ) powders, a microsized powder and a reconstituted nanostructured powder, were used as the original feedstock for depositing thermal barrier coatings (TBCs) using a high-efficiency supersonic atmospheric plasma spraying (SAPS) system. The effect of the original powder on the coating microstructure was studied by scanning electron microscopy (SEM) and high-resolution transmission electron microscopy (HRTEM). The results indicated that the microsized powder was fully melted in the plasma jet and that the as-sprayed conventional coating (named MC) was composed of regular-shaped tetragonal ZrO2 with grain size of 200–500nm. However, the cross-section morphology of the water-quenched powders revealed that the reconstituted nanostructured powder was partially melted during plasma spraying and that the as-sprayed nanostructured coating (named NC) exhibited a multi-modal microstructure that mainly consisted of unmelted nanoparticles (30–50nm) and nanograins (60–110nm), with the latter being the main microstructure of the coating. One visible polycrystalline region consisting of 10nm grains was also found in NC. In addition, due to the full melting of the microsized powder in the plasma jet, MC exhibited a lower porosity and higher microhardness and Weibull modulus compared with those of NC. In the following paper (Part II), the thermo-mechanical properties, such as thermal shock resistance, oxidation resistance and thermal insulation performance, of the above two coating types will be further studied.","Bai, Y.;Tang, J.J.;Qu, Y.M.;Ma, S.Q.;Ding, C.H.;Yang, J.F.;Yu, L.;Han, Z.H.",2013-07-31,Ceramics International,"B. Grain size,Supersonic atmospheric plasma spraying,Thermal barrier coatings,Nanostructured coating",10.1016/j.ceramint.2012.12.007,https://doi.org/10.1016/j.ceramint.2012.12.007
Influence of thermal stress on material removal of Cf_SiC composite in EDM,"This paper proposes an electrical discharge machining (EDM) for use with carbon-fiber-reinforced silicon carbide (Cf_SiC) composite, which are materials that are extremely difficult to machine. The preliminary machining experiment indicates that EDM is a promising method to fabricate the Cf_SiC composite. However, owing to the distinct material properties of the Cf_SiC composite, the machining characteristics are quite different from those of metal materials in the EDM process, which mainly reflects the difference in the material removal process. To address the above issue, this study investigated the influence of thermal stress on the removal of material during EDM of the Cf_SiC composite. In the scanning electron microscopy (SEM) result, the morphology of the machined surface demonstrates the fracture removal of the carbon fiber with a discharge on the parallel surface and small-area spalling removal on the cross-section of the carbon fiber with a discharge on the vertical surface. In addition, it also exhibits a brittle fracture of the SiC coating and SiC matrix. Furthermore, a novel observation method that can avoid the interference of the discharge plasma by using a distinct band pass filter and laser illumination of a specific wavelength, is employed to investigate the discharge process of the Cf_SiC composite. It further confirms the fracture removal process of the SiC coating and carbon fibers. Finally, a thermal–electric–mechanical coupling simulation is conducted to investigate the stress distribution on the discharge surface of the Cf_SiC composite. It is found that the thermal stress on the machined surface exceeds the tensile strength of the SiC coating, carbon fiber, and SiC matrix. Thus, based on the above results, it is concluded that the thermal stress plays a significant role in high efficiency material removal from the Cf_SiC composite during EDM.","Yue, Xiaoming;Li, Qi;Yang, Xiaodong",2020-04-15,Ceramics International,"Electrical discharge machining (EDM),Cf_SiC composite,Thermal stress,High-speed observation,Heat conduction,Material removal",10.1016/j.ceramint.2019.12.022,https://doi.org/10.1016/j.ceramint.2019.12.022
